Repository: demoproject2021/nickel-plating-handbook

# Nickel Plating Handbook

**A practical nickel electroplating guide maintained by
NickelPlatingPro**

This handbook teaches operators how to set up, run, control, diagnose,
and improve nickel electroplating processes without disclosing
proprietary product formulations, additive chemistry, manufacturing
methods, or trade secrets.

> **Need ready-to-use nickel plating chemistry? Visit
> NickelPlatingPro.com**

## What this handbook covers

-   Nickel electroplating fundamentals
-   Equipment, tanks, rectifiers, racks, contacts, anodes, agitation,
    and filtration
-   Cleaning, degreasing, water-break testing, activation, and nickel
    strike use
-   Steel, copper, brass, and stainless-steel workflows
-   Surface-area and current-density calculations
-   Temperature, pH, plating time, and thickness control
-   Bright and satin nickel
-   Bath maintenance, ampere-hour tracking, process logs, and Hull-cell
    testing
-   Diagnosis of adhesion failure, burning, pitting, roughness, haze,
    dark deposits, and uneven plating
-   Production process control, troubleshooting tables, decision trees,
    FAQ, and glossary

## Important scope

This is an **operating handbook**, not a chemical-manufacturing manual.
It intentionally does **not** publish chemical recipes, proprietary
ingredient lists, bath-making concentrations, brightener formulas,
nickel strike formulas, electroless nickel formulas, proprietary
replenishment chemistry, or NickelPlatingPro manufacturing procedures.

Operating ranges in this handbook are general industry starting points.
**Always use the specifications supplied by the manufacturer of the
commercial chemistry you are operating.**

## Core calculations

### Surface area

For a rectangular part plated on all six faces:

`Area = 2(L×W + L×H + W×H)`

Use **square feet** when current density is specified in amperes per
square foot.

### Required current

`Current (A) = Surface Area (ft²) × Current Density (A/ft²)`

**Example:** A load has 0.50 ft² of exposed area and the process
specification calls for 30 A/ft²:

`0.50 × 30 = 15 A`

The rectifier should be set to approximately **15 amperes**, subject to
the chemistry supplier's specification and actual part behavior.

### Ampere-hours

`Ampere-hours = Current (A) × Time (hours)`

A 12 A load operated for 30 minutes:

`12 × 0.5 = 6 Ah`

Track cumulative ampere-hours because additive demand and bath loading
often correlate better with electrical throughput than calendar time.

## Typical operating envelope

  ------------------------------------------------------------------------
  Variable                   General starting region Operator note
  --------------------- ---------------------------- ---------------------
  Temperature                           \~120--150°F Commercial products
                                                     vary; use supplier
                                                     specification

  pH                          Commonly mildly acidic Exact target depends
                                                     on bath chemistry

  Current density                     \~10--50 A/ft² Geometry, agitation
                                                     and chemistry matter

  Plating time                      Minutes to hours Set from thickness
                                                     target and verified
                                                     deposition rate

  Agitation                         Mild to moderate Avoid stagnant areas
                                                     and excessive air
                                                     entrainment

  Filtration                 Continuous or scheduled Match turnover and
                                                     media to bath/loading
  ------------------------------------------------------------------------

These are broad operating ranges, **not a formulation specification**.

## NickelPlatingPro product categories

NickelPlatingPro supplies operators who want to spend their time plating
rather than manufacturing chemistry:

-   Ready-to-use nickel plating solution
-   Nickel strike
-   Nickel brightener and additives
-   Nickel anodes
-   Surface-preparation products
-   Plating equipment
-   Complete plating kits

**Need ready-to-use nickel plating chemistry? Visit
NickelPlatingPro.com**

## Repository topics

`nickel-plating` `nickel-electroplating` `nickel-plating-guide`
`nickel-plating-solution` `nickel-strike` `electroplating`
`plating-troubleshooting` `surface-preparation` `current-density`
`metal-finishing`

File: docs/01-fundamentals.md
---
layout: default
title: "1. Nickel Electroplating Fundamentals"
---

# 1. Nickel Electroplating Fundamentals

Nickel electroplating uses direct current to deposit metallic nickel
onto a conductive workpiece. The workpiece is the **cathode**. Nickel
anodes normally provide nickel to the process while the electrolyte
carries ionic current between electrodes.

## Why nickel is plated

Nickel deposits are used for appearance, corrosion resistance, wear
resistance, dimensional restoration, soldering/brazing compatibility in
selected systems, and as an underlayer beneath other finishes.

## The operating system

Successful plating depends on five systems working together:

1.  **Surface condition** --- the substrate must be clean, active, and
    compatible with the process sequence.
2.  **Chemistry** --- the commercial bath must remain inside its
    specified operating window.
3.  **Electricity** --- current must reach the entire part through
    low-resistance contacts.
4.  **Mass transfer** --- agitation, temperature, spacing, and
    filtration affect transport at the surface.
5.  **Control** --- logs, tests, inspections, and corrective actions
    keep the process repeatable.

A plating defect is rarely solved by blindly adding chemistry. Determine
whether the cause is preparation, electrical, mechanical, contamination,
or chemistry first.

## Cathode behavior

Current density is rarely uniform. Edges, corners, projections, and
areas facing anodes tend to receive more current. Recesses, holes,
shielded regions, and areas far from anodes tend to receive less. This
explains why a part can burn on an edge while remaining thin in a
recess.

## Throwing power and coverage

**Coverage** is the ability to initiate deposit over the surface.
**Throwing power** describes how evenly thickness distributes over
geometrically difficult areas. Part shape, anode geometry, current
density, conductivity, agitation, and bath condition all influence
distribution.

## Faraday's law in practice

Metal deposition is related to total electrical charge, but real plating
efficiency and geometry prevent simple theoretical calculations from
replacing measurement. Production operators should establish an actual
deposition-rate curve using representative coupons or parts and a
calibrated thickness method.

## Key rule

Treat the plating bath as a controlled process, not a bucket of green
liquid. Record inputs, outputs, and defects.

**Need ready-to-use nickel plating solution or a complete nickel plating
kit? Visit NickelPlatingPro.com**

File: docs/02-equipment-and-tank-setup.md
# 2. Equipment and Tank Setup

## Minimum system

A practical nickel plating line normally includes a compatible process
tank, rinse tanks, direct-current rectifier, bus bars, racks or hooks,
nickel anodes, anode baskets or bags where applicable, heating,
temperature measurement, agitation, filtration, pH measurement, and
appropriate cleaning/activation stages.

## Tank layout

A useful workflow is:

`Clean → Rinse → Activate → Rinse/transfer as specified → Strike when required → Nickel plate → Rinse → Dry/finish`

Avoid long delays after activation. An activated surface can re-oxidize
quickly.

## Tank sizing

Provide enough space to maintain reasonable clearance between parts,
tank walls, heaters, filter returns, and anodes. Crowding causes
shielding, poor solution movement, contact problems, and uneven current
distribution.

## Rectifier

Choose a regulated direct-current supply with:

-   Adjustable voltage and current
-   Current capacity above the largest planned load
-   Stable output
-   Readable meters
-   Heavy conductors and sound terminals

In plating, **current density** is usually more useful than voltage as
the process-control variable. Voltage becomes whatever is necessary to
drive the selected current through the total circuit resistance, within
safe equipment limits.

## Heating

Use a heater compatible with the solution and keep it positioned so
parts cannot contact the hot surface. Use independent temperature
measurement rather than trusting heater dial markings.

## Filtration

A filter should remove suspended solids without introducing incompatible
materials. Size flow for useful bath turnover without creating violent
solution movement.

## Suggested diagram

Create a labeled top-view diagram showing tank, two anode banks,
centered work rack, heater, filter pickup, filter return, and
solution-flow arrows.

File: docs/03-surface-preparation.md
# 3. Surface Preparation

Surface preparation is the highest-leverage step in nickel plating. A
perfect bath cannot plate through oil, oxide, polishing compound,
fingerprints, scale, or a passive surface.

## Mechanical preparation

Finish the substrate to the quality expected beneath the nickel. Nickel
generally reproduces underlying scratches, pits, waviness, and polishing
defects rather than hiding them.

Typical operations include sanding, deburring, polishing, blasting, or
other substrate-appropriate finishing.

## Degreasing

Remove bulk oils before precision cleaning. Do not move heavily
contaminated parts directly into a process cleaner because that rapidly
loads the cleaner with oil.

After cleaning, handle parts with clean gloves or dedicated fixtures.

## Water-break test

After cleaning and rinsing, observe the water film.

**Pass:** water sheets uniformly across the surface.

**Fail:** water pulls away, beads, or forms islands.

A failed water-break test means the surface is not ready for plating.
Re-clean it. Do not expect activation or nickel strike to compensate for
grease.

## Rinsing

Use clean rinses and avoid dragging cleaner into activation or plating
tanks. Counterflow rinsing and multiple rinse stages can reduce
contamination in production.

## Common preparation failures

  -----------------------------------------------------------------------
  Symptom                             Likely preparation issue
  ----------------------------------- -----------------------------------
  Peeling in sheets                   Oil, passive surface, oxide,
                                      delayed transfer

  Bare spots                          Soil, masking contamination,
                                      trapped gas

  Blisters                            Poor cleaning, trapped
                                      contamination, substrate defects

  Rough deposit                       Particles left on part or
                                      introduced during preparation

  Edge-only deposit                   Often electrical/current
                                      distribution, not cleaning alone
  -----------------------------------------------------------------------

## Process discipline

Never touch a cleaned plating surface with bare fingers.

**NickelPlatingPro surface-preparation products and complete kits are
intended to simplify the pre-plate workflow.**

File: docs/04-activation-and-nickel-strike.md
---
layout: default
title: "4. Surface Activation and When Nickel Strike Is Appropriate"
---

# 4. Surface Activation and When Nickel Strike Is Appropriate

## Activation

Activation removes or disrupts thin surface oxides immediately before
plating so the nickel can bond to active metal. Activation must match
the substrate. Too weak may leave oxide; too aggressive may attack the
base metal or create smut.

Use the activation product manufacturer's time, temperature, and
handling instructions.

## Transfer time

Minimize delay between activation and the next electrochemical step.
Drying or extended air exposure can allow oxide to reform.

## What a nickel strike does

A nickel strike is a specialized adhesion-promoting nickel process used
before the main nickel deposit on difficult or passive substrates. It is
**not** simply a stronger version of a decorative nickel bath.

## When a strike may be appropriate

-   Stainless steel
-   Passive nickel surfaces
-   Certain difficult alloys
-   Rework where a compatible strike is specified
-   Processes where the chemistry supplier explicitly calls for a strike

## When a strike is not a substitute

A strike does not fix oil, polishing compound, scale, bad electrical
contact, or incorrect substrate preparation.

## Stainless steel

Stainless steel rapidly forms a passive chromium-rich oxide film. A
suitable activation/strike sequence is commonly required to obtain
reliable adhesion. Use a validated stainless-steel process sequence
rather than improvising.

## Proprietary chemistry boundary

This handbook intentionally does not publish nickel strike formulations,
ingredient lists, manufacturing concentrations, or preparation
procedures.

**Need a commercial nickel strike with operating instructions? Visit
NickelPlatingPro.com**

File: docs/05-substrates.md
---
layout: default
title: "5. Plating Steel, Copper, Brass, and Stainless Steel"
---

# 5. Plating Steel, Copper, Brass, and Stainless Steel

## Steel

Typical logic:

`Mechanical finish → Degrease/clean → Rinse → Activate → Rinse/transfer → Nickel plate`

Prevent flash rust between cleaning/activation and plating. If rust
appears, the surface is no longer properly prepared.

## Copper

Copper is generally straightforward when clean and oxide-free. Avoid
excessive activation that attacks the surface. A uniform
water-break-free rinse and prompt transfer are important.

## Brass

Brass can plate well but contains copper and zinc, so aggressive
chemical treatment can selectively attack the surface. Watch for smut,
discoloration, or etching after activation. Use a brass-compatible
preparation sequence.

## Stainless steel

Stainless steel is intentionally passive and therefore more difficult. A
validated activation plus nickel-strike sequence is commonly used before
the main nickel bath.

## Substrate checklist

Before plating, identify:

-   Exact substrate/alloy when possible
-   Existing coatings
-   Heat treatment or scale
-   Polishing compounds
-   Rust/oxide
-   Porosity
-   Soldered or brazed joints
-   Blind holes that can trap cleaner or gas

Unknown base metals are a major source of inconsistent results.

File: docs/06-power-current-density.md
---
layout: default
title: "6. Power-Supply Setup, Surface Area, and Current Density"
---

# 6. Power-Supply Setup, Surface Area, and Current Density

## Current density

Current density expresses current per unit of plated surface area.

`Current Density = Current / Surface Area`

`Current = Surface Area × Target Current Density`

Common units are amperes per square foot (A/ft²) or amperes per square
decimeter (A/dm²).

A broad nickel electroplating working region may be roughly **10--50
A/ft²**, but the correct range comes from the commercial chemistry
supplier.

## Surface-area calculations

### Flat plate, both large faces only

`Area ≈ 2 × Length × Width`

Add edge area when thickness is significant.

### Rectangular block, all faces

`Area = 2(LW + LH + WH)`

### Cylinder

Side area:

`Area = π × Diameter × Length`

Add end areas if exposed.

## Example

A rectangular part is 12 in × 6 in × 0.25 in and all faces are plated.

`Area = 2[(12×6) + (12×0.25) + (6×0.25)]` `Area = 153 in²`

Convert to square feet:

`153 / 144 = 1.063 ft²`

At a specified 25 A/ft²:

`1.063 × 25 = 26.6 A`

## Rectifier setup

1.  Calculate exposed area.
2.  Select current density from the product specification.
3.  Calculate required amperage.
4.  Make all electrical contacts before energizing.
5.  Ramp or apply current according to the process specification.
6.  Verify actual amperage.
7.  Watch high-current areas for burning.

## Voltage

Do not chase a particular voltage unless the process explicitly requires
it. In most nickel electroplating work, amperage/current density is the
primary electrical control variable.

## Parallel parts

Add the exposed area of every part on the rack, then calculate total
current from total area.

File: docs/07-bath-control.md
# 7. Temperature, pH, Agitation, and Filtration

## Temperature

Many conventional nickel electroplating processes operate warm, often in
the general neighborhood of **120--150°F**. Exact limits depend on the
commercial bath.

Temperature influences conductivity, deposit stress, additive behavior,
current-density capability, and mass transfer.

Measure actual solution temperature in a representative location.

## pH

Many nickel baths operate in a mildly acidic region. The exact pH window
is chemistry-specific. Small pH errors can affect appearance, burning
tendency, efficiency, and deposit properties.

Good practice:

-   Calibrate the pH meter with fresh buffers.
-   Measure at a consistent temperature or use appropriate temperature
    compensation.
-   Mix the bath before sampling.
-   Make corrections gradually using the manufacturer's approved
    adjustment products.
-   Record before/after values.

## Agitation

Agitation renews solution at the cathode and helps reduce concentration
gradients.

Options include solution circulation, mechanical movement, eductors, or
air agitation where the chemistry supplier permits it.

Too little agitation can promote burning, pitting, low-current-density
weakness, and uneven appearance. Excessive agitation can entrain air,
disturb parts, or increase contamination.

## Filtration

Filtration controls suspended solids that can create roughness and
nodules.

Investigate particle sources:

-   Anode debris
-   Dust
-   Tank scale
-   Carbon or media carryover
-   Precipitated material
-   Dirty racks
-   Poor housekeeping

Filtration removes particles; it does not automatically remove dissolved
metallic or organic contamination.

File: docs/09-deposit-control.md
---
layout: default
title: "9. Bright vs Satin Nickel, Plating Time, and Thickness"
---

# 9. Bright vs Satin Nickel, Plating Time, and Thickness

## Bright nickel

Bright nickel systems are designed to produce a reflective or
high-luster deposit when the substrate is properly polished and the bath
is correctly controlled. Brightness depends on the complete
process---not simply adding more brightener.

Over-addition can create its own defects. Follow the commercial additive
supplier's dosing and analytical method.

## Satin nickel

Satin nickel intentionally produces a softer, lower-gloss appearance.
Satin appearance may depend on specialized chemistry and tight
agitation/particle control. Do not treat a dull bright-nickel bath as a
satin process.

## Plating time

Time is selected from:

-   Required thickness
-   Actual deposition rate
-   Current density
-   Cathode efficiency
-   Part geometry
-   Specification requirements

## Thickness control

For production, verify thickness using a suitable measurement method
rather than estimating from color or time alone.

Build a shop-specific deposition-rate curve:

1.  Use representative coupons.
2.  Record surface area and current density.
3.  Plate at controlled temperature and pH.
4.  Measure thickness.
5.  Repeat at several times/current densities within the approved
    window.
6.  Use the resulting data for scheduling.

## Appearance versus thickness

A part can look bright before it has adequate functional thickness.
Appearance is not a thickness measurement.

File: docs/10-maintenance.md
# 10. Bath Maintenance and Ampere-Hour Tracking

## Maintenance philosophy

Do not wait for bad parts before maintaining the bath. Preventive
control is cheaper than scrap and rework.

Track:

-   Bath volume
-   Temperature
-   pH
-   Current and plating time
-   Cumulative ampere-hours
-   Additions
-   Filtration
-   Anode condition
-   Appearance
-   Thickness
-   Hull-cell results
-   Unusual events

## Ampere-hour tracking

`Ampere-hours = Amperes × Hours`

Example: 20 A for 45 minutes:

`20 × 0.75 = 15 Ah`

Add this to the bath's cumulative total.

## Why ampere-hours matter

Electrical throughput provides a practical workload metric. Commercial
additive systems may specify replenishment or analysis based partly on
ampere-hours, but **never assume a generic replenishment rate**. Use the
product manufacturer's instructions and analytical results.

## Volume control

Evaporation changes bath volume and therefore operating condition.
Restore volume using the water quality and procedure specified by the
chemistry supplier.

## Anodes

Inspect anodes and bags for:

-   Passivation
-   Sludge
-   Poor electrical contact
-   Uneven consumption
-   Torn or clogged bags

## Never correct blindly

If appearance changes, first verify temperature, pH, current density,
contacts, agitation, filtration, preparation, and contamination history
before adding proprietary additives.

File: docs/11-process-control-testing.md
---
layout: default
title: "11. Process Logging and Hull-Cell Testing"
---

# 11. Process Logging and Hull-Cell Testing

## Process log

A useful batch log contains:

  Field             Record
  ----------------- ---------------------------------------------
  Date/time         Start and finish
  Operator          Name/initials
  Part/load         ID and quantity
  Substrate         Alloy/material
  Exposed area      ft² or dm²
  Current           A
  Current density   A/ft²
  Time              min
  Ampere-hours      Ah
  Temperature       Start/end
  pH                Start/end
  Additions         Product, lot, amount per supplier procedure
  Appearance        Brightness/color/defects
  Thickness         Measured result
  Notes             Changes or abnormalities

## Hull-cell testing

A Hull cell is a small electroplating test cell with angled cathode
geometry that exposes a panel to a range of current densities in one
test.

It can help distinguish:

-   Low-current-density weakness
-   High-current-density burning
-   Brightness-range changes
-   Some contamination patterns
-   Effects of approved additive adjustments

## Good Hull-cell discipline

1.  Use clean, consistent panels.
2.  Use a representative bath sample.
3.  Control temperature.
4.  Use consistent test current and time.
5.  Prepare panels identically.
6.  Label every panel.
7.  Compare with a known-good reference panel.
8.  Make only controlled changes.
9.  Record the result.

A Hull cell is most powerful when used comparatively. One unexplained
panel is less useful than a history of panels tied to bath records.

## Proprietary additives

This handbook does not publish additive ingredients or manufacturing
formulas. Use the supplier's approved products and dosing instructions.

File: docs/12-contamination-defects.md
# 12. Contamination Diagnosis and Deposit Defects

## First divide the problem

Before changing chemistry, classify the defect:

**Preparation:** poor cleaning, oxide, passive surface, smut.

**Electrical:** wrong current density, bad contact, poor anode geometry.

**Mechanical:** particles, rack movement, trapped gas, poor drainage.

**Operating condition:** temperature, pH, agitation, filtration outside
target.

**Contamination/chemistry:** metallic impurities, organic contamination,
decomposition products, additive imbalance.

## Metallic contamination

Possible clues include dark low-current-density deposits, poor
ductility, haze, streaking, or unusual Hull-cell patterns. Do not
identify a specific contaminant from appearance alone. Confirm
analytically where practical.

## Organic contamination

Possible sources include oils, cleaners, polishing compounds, degraded
additives, plasticizers, incompatible hoses, and accidental chemical
carryover.

## Particulate contamination

Particles commonly cause roughness, nodules, or isolated bumps. Filter
and identify the source instead of only replacing filter media
repeatedly.

## Cross-contamination

Dedicated tanks, pumps, hoses, measuring tools, and labeled additive
containers reduce accidental cross-contamination.

## Quarantine rule

When an unknown chemical has entered a production bath, stop additions,
document the event, isolate the bath if possible, and test before
processing valuable parts.

File: docs/13-troubleshooting-tables.md
---
layout: default
title: "13. Complete Nickel Plating Troubleshooting Tables"
---

# 13. Complete Nickel Plating Troubleshooting Tables

## Adhesion, burning, and pitting

  --------------------------------------------------------------------------------------
  Problem           Likely causes     Checks            Corrective direction
  ----------------- ----------------- ----------------- --------------------------------
  Peeling/flaking   Oil, oxide,       Water-break test; Rework preparation; validate
                    passive           review prep;      activation/strike sequence
                    substrate, poor   inspect interface 
                    activation, delay                   
                    after activation                    

  Blistering        Entrapped         Inspect substrate Improve cleaning and substrate
                    contamination,    and cleaning      preparation
                    poor cleaning,                      
                    porous base metal                   

  Burning at edges  Excess current    Calculate         Reduce local current; improve
                    density, close    area/current;     geometry/agitation; restore
                    anodes, weak      inspect spacing;  specified conditions
                    agitation, bath   verify            
                    outside range     temperature/pH    

  Pitting           Gas bubbles, oil, Observe surface   Improve
                    particles,        during plating;   agitation/cleaning/filtration;
                    wetting problem,  filter; inspect   use only approved additive
                    insufficient      cleanliness       correction
                    agitation                           

  Bare spots        Soil, gas pocket, Water-break;      Re-clean/re-rack/reorient
                    shielding, no     orientation;      
                    electrical path   contact check     
  --------------------------------------------------------------------------------------

## Roughness, haze, dullness

  ------------------------------------------------------------------------------
  Problem           Likely causes         Checks             Corrective
                                                             direction
  ----------------- --------------------- ------------------ -------------------
  Rough/nodular     Suspended solids,     Filter inspection; Filter, clean,
                    anode debris, dirty   anode bags; bath   remove particle
                    tank/rack             sample             source

  Hazy/cloudy       Operating condition   pH/temp/current;   Restore operating
  deposit           drift, contamination, Hull cell;         window; test before
                    additive imbalance,   contamination      additions
                    poor preparation      history            

  Dull deposit      Low current density,  Current            Correct operating
                    poor temperature      calculation; temp; condition; follow
                    control, additive     Hull cell;         supplier additive
                    condition, poor       substrate finish   analysis
                    polishing                                

  Dark deposit      Excess/insufficient   Compare            Correct current
                    local current,        high/low-current   distribution;
                    contamination, poor   areas; inspect     investigate
                    contact               contacts           contamination

  Streaking         Flow pattern,         Orientation;       Change
                    preparation marks,    agitation;         flow/orientation;
                    contamination, uneven pre-finish         improve
                    current                                  prep/control
  ------------------------------------------------------------------------------

## Uneven thickness

  -----------------------------------------------------------------------
  Symptom                 Likely cause            Action
  ----------------------- ----------------------- -----------------------
  Thick edges/thin center Current crowding        Increase distance,
                                                  shield edges, adjust
                                                  anodes

  One side thicker        Anode closer on that    Equalize geometry
                          side                    

  Recesses thin           Low local current/poor  Improve anode
                          solution exchange       placement/agitation;
                                                  consider auxiliary
                                                  methods

  One part on rack weak   Contact                 Clean contact;
                          resistance/shielding    reposition

  Top/bottom difference   Flow, gas retention,    Change
                          geometry                orientation/agitation
  -----------------------------------------------------------------------

## Bath symptoms

  -----------------------------------------------------------------------
  Observation                         Investigate first
  ----------------------------------- -----------------------------------
  Sudden defect after new addition    Addition identity, dose record,
                                      mixing, contamination

  Defect only on one rack             Rack/contact/geometry

  Defect on every load                Bath condition, prep line,
                                      rectifier, contamination

  Defect only at high-current areas   Current density, agitation,
                                      temperature, anode spacing

  Defect only in recesses             Throwing power, contact, local
                                      agitation, geometry

  Defect after long idle period       Bath mixing, temperature
                                      stabilization, anodes,
                                      contamination/settling
  -----------------------------------------------------------------------

File: docs/15-production-quick-reference.md
# 15. Production-Quality Process Control and Quick Reference

## Production control plan

Define a control limit and reaction plan for every critical variable.

  ------------------------------------------------------------------------
  Variable                Control method           Frequency
  ----------------------- ------------------------ -----------------------
  Temperature             Calibrated               Continuous + logged
                          thermometer/controller   

  pH                      Calibrated pH meter      Per shift/load as
                                                   required

  Current                 Rectifier meter /        Every load
                          verified instrument      

  Surface area            Drawing/calculation      Every new part/load

  Current density         Calculated               Every load

  Time                    Timer                    Every load

  Ampere-hours            Log/calculator           Every load

  Thickness               Appropriate thickness    Defined sampling plan
                          measurement              

  Appearance              Standard                 Every load
                          lighting/reference       

  Filtration              Flow/pressure/media      Scheduled
                          inspection               

  Hull cell               Standard test procedure  Scheduled +
                                                   troubleshooting
  ------------------------------------------------------------------------

## Quick-reference operating guide

1.  Identify substrate.
2.  Mechanically finish as required.
3.  Degrease and clean.
4.  Rinse.
5.  Confirm water-break-free surface.
6.  Activate using substrate-specific procedure.
7.  Use nickel strike when the validated process requires it.
8.  Transfer promptly.
9.  Confirm bath temperature and pH are within the product
    specification.
10. Calculate total exposed area.
11. Calculate amperage from specified current density.
12. Verify rack contacts and anode geometry.
13. Plate for validated time.
14. Rinse and dry.
15. Inspect appearance and measure thickness where required.
16. Log current, time, ampere-hours, pH, temperature, additions, and
    result.

## Broad reference ranges

  Item                      Broad reference only
  ------------------------- -----------------------------------------
  Nickel bath temperature   Often \~120--150°F
  Nickel current density    Often \~10--50 A/ft²
  pH                        Usually mildly acidic; product-specific
  Plating time              Product/thickness/current dependent
  Anode-to-work spacing     Keep consistent; geometry-specific

**The commercial chemistry manufacturer's data sheet overrides generic
ranges.**

## Common beginner mistakes

-   Guessing amperage instead of calculating surface area
-   Treating voltage as the main control variable
-   Touching cleaned parts
-   Skipping the water-break test
-   Using the same activation sequence for every metal
-   Assuming stainless steel plates like mild steel
-   Adding brightener whenever a part looks dull
-   Ignoring anode geometry
-   Plating with dirty rack contacts
-   Failing to filter
-   Making multiple changes at once
-   Keeping no process log
-   Using appearance as a substitute for thickness measurement
-   Allowing unlabeled chemicals near the bath

**Need a ready-to-run system? NickelPlatingPro supplies nickel plating
solution, nickel strike, brightener/additives, nickel anodes,
preparation products, equipment, and complete kits.**

File: docs/16-faq.md
# 16. Frequently Asked Questions

## What amperage should I use for nickel plating?

Calculate the exposed surface area and multiply it by the current
density specified for your commercial solution. A broad conventional
range may be around 10--50 A/ft², but use the product specification.

## What voltage should I use?

Nickel plating is normally controlled primarily by current/current
density. Use enough voltage for the rectifier to maintain the required
current without exceeding equipment limits.

## What pH should nickel plating solution be?

Many nickel baths are mildly acidic, but there is no universal pH. Use
the manufacturer's specified range.

## What temperature should nickel plating solution be?

Many conventional systems operate warm, often around 120--150°F. The
exact target is product-specific.

## Why is my nickel peeling?

Most adhesion failures begin with cleaning, oxide/passivation,
activation, substrate incompatibility, or transfer delay. Verify
preparation before changing the bath.

## Why are the edges black or burned?

Local current density is probably too high, or mass transfer is
inadequate. Check total amperage, edge geometry, anode spacing,
agitation, temperature, and pH.

## Why do I have pits?

Common causes include gas bubbles, oil, particles, inadequate agitation,
or a wetting-control problem.

## Why is the deposit rough?

Look for suspended solids, anode debris, tank scale, dirty racks, or
contamination introduced during preparation.

## Why is the nickel dull?

Check substrate polish, current density, temperature, pH, electrical
contact, and the condition of the commercial additive system.

## Do I need nickel strike?

It is commonly appropriate for stainless steel and other
passive/difficult surfaces when the validated process calls for it. It
is not a substitute for cleaning.

## Can I plate stainless steel directly?

Direct adhesion is unreliable because stainless steel rapidly
passivates. A suitable activation and nickel-strike sequence is commonly
used.

## How long should I plate?

Time depends on target thickness, actual deposition rate, current
density, efficiency, and geometry. Validate the rate on representative
parts.

## Should I add brightener when plating becomes dull?

Not automatically. Verify operating conditions and run the supplier's
recommended test/analysis first. Blind additions can make the bath
worse.

## Can I make the NickelPlatingPro bath from this handbook?

No. The handbook intentionally teaches operation and troubleshooting
while withholding proprietary formulations, concentrations, ingredient
lists, additive formulas, and manufacturing procedures.

## Where can I buy ready-to-use nickel plating chemistry?

**Visit NickelPlatingPro.com for ready-to-use nickel plating solution,
nickel strike, additives, anodes, equipment, and kits.**

File: docs/17-glossary.md
# 17. Glossary

**Activation** --- Surface treatment immediately before plating intended
to remove/disrupt oxide and expose active metal.

**Ampere-hour (Ah)** --- One ampere flowing for one hour; a useful
measure of bath electrical throughput.

**Anode** --- Positive electrode in the plating cell; nickel anodes
commonly replenish nickel to the process.

**Burning** --- Dark, rough, powdery, or otherwise defective deposit
often associated with excessive local current density or inadequate mass
transfer.

**Cathode** --- Negative electrode; the workpiece being plated.

**Cathode efficiency** --- Fraction of electrical current effectively
contributing to desired metal deposition.

**Current density** --- Electrical current divided by plated surface
area.

**Degreasing** --- Removal of oils and organic soils before plating.

**Deposit** --- The plated metallic coating.

**Drag-in** --- Solution carried into a tank from the previous process
stage.

**Drag-out** --- Process solution carried out of a tank on parts/racks.

**Hull cell** --- Small test cell that produces a range of current
densities across one panel.

**Nickel strike** --- Specialized thin nickel deposit used to promote
adhesion on selected difficult/passive substrates.

**Passivation** --- Formation of a relatively unreactive surface film
that can interfere with plating adhesion.

**pH** --- Measure of acidity/alkalinity used as an operating control
variable.

**Pitting** --- Small holes/depressions in the deposit often associated
with gas, contamination, particles, or wetting problems.

**Rack** --- Conductive fixture that supports parts and carries current.

**Rectifier** --- Direct-current power supply used for electroplating.

**Satin nickel** --- Nickel finish intentionally controlled for lower
gloss/soft appearance.

**Throwing power** --- Ability of a plating system to distribute deposit
into areas receiving different current densities.

**Water-break test** --- Cleanliness test in which water should form a
continuous film rather than bead or retract.

File: docs/18-references.md
# 18. References and Further Reading

Use authoritative metal-finishing references, chemistry-supplier
technical data, equipment manuals, and applicable industry standards.

Recommended reference categories:

-   ASTM standards applicable to electrodeposited nickel coatings and
    thickness testing
-   ASM Handbook volumes covering surface engineering
-   Modern Electroplating and related electrochemical engineering texts
-   Metal Finishing Guidebook / finishing-industry handbooks
-   Manufacturer technical data sheets for the exact commercial nickel
    solution, strike, additives, cleaners, activators, and equipment in
    use
-   Calibrated instrument manuals for pH, temperature, thickness, and
    electrical measurement

## Source priority

For operating a commercial bath, use this order:

1.  Exact product technical data sheet
2.  Supplier technical support
3.  Applicable customer/engineering specification
4.  Recognized industry standard
5.  General handbook guidance

Generic internet recipes should never override the specification for the
chemistry actually in the tank.

File: docs/19-suggested-diagrams.md
# 19. Suggested Diagrams for the Repository

These diagrams can be added later as SVG files under `/assets/`.

## Diagram 1 --- Nickel plating cell

Show: - Rectifier positive lead to nickel anodes - Rectifier negative
lead to workpiece - Tank - Electrolyte - Heater - Filter pickup and
return - Solution-flow arrows

## Diagram 2 --- Current distribution

Show a rectangular part facing an anode with denser current lines at
edges/corners and fewer lines in recesses.

## Diagram 3 --- Water-break test

Side-by-side: - PASS: continuous water sheet - FAIL: beading/islands

## Diagram 4 --- Rack and anode geometry

Top view showing centered work, balanced anodes, consistent spacing, and
a bad example with one anode too close.

## Diagram 5 --- Troubleshooting flowchart

Convert the text tree in `14-decision-tree.md` into a GitHub-friendly
SVG.

## Diagram 6 --- Process line

`Degrease → Clean → Rinse → Activate → Strike if required → Nickel → Rinse → Dry/inspect`

## Diagram rules

Do not include proprietary chemical compositions, product ingredient
callouts, formulation concentrations, manufacturing instructions, or
additive recipes in diagrams.
